Repository: seanvig/sintering

# Sintering

An interactive R Shiny application for modeling the kinetics of rapid alumina sintering, based on the 1974 doctoral thesis of Dennis H. Taylor.

**[View the published app](https://seanvig.shinyapps.io/sintering/)**

## Background

Sintering is the process of forming a solid mass from ceramic powder by heating it below the melting point — atoms diffuse and fuse particles together without liquefaction. This app modernizes Dennis Taylor's original research on rapid sintering of alumina (Al₂O₃), examining how trace dopants (Y₂O₃, SnO₂) affect sintering kinetics across three alumina particle morphologies (Linde A/B, Cera, and Fused).

The project was rebuilt by Sean Taylor (2017–2021) to translate his father's Fortran-based dynamic programming algorithm into interactive R code and to make the original research accessible as a living, exploratory tool.

## Features

- **Qualitative Comparisons** — side-by-side plots of sintering curves across dopant types and alumina morphologies
- **Kinetics Modeling** — interactive curve fitting using a two-phase composite model:
  - Non-isothermal phase: exponential growth `Y = A·eᴷᵗ`
  - Isothermal phase: Johnson's equation `Y = 1 − B·e^(−Jt^n)`
- **Dynamic Programming Optimization** — automatically finds the inflection point that minimizes combined sum of squared residuals across both fitted curves
- **Manual Parameter Tuning** — adjust A, K, B, J coefficients interactively and observe the effect in real time
- **Vignettes** — embedded mathematical derivations, historical context, and the original 1974 Fortran code

## Data

Experimental measurements were digitized manually from figures in Dennis Taylor's published thesis. Measurements are normalized to dimensionless ratios:

- `y = ΔL / ΔL_m` (normalized shrinkage)
- `t = (t − t₀) / t₀` (normalized time)

The dataset covers multiple alumina samples across dopant concentrations and particle morphologies.

# Clone the repo and open in RStudio, then run:
shiny::runApp("app.R")
```

## Usage

Launch the app and navigate the four tabs:

| Tab | Contents |
|-----|----------|
| Introduction | Background on alumina, sintering physics, and the original thesis |
| Qualitative Comparisons | Plots comparing sintering rates across dopants and alumina types |
| Modeling | Interactive curve fitting with parameter controls and R² display |
| More | Appendices, Fortran source code, R equivalents, gallery, and background story |

## Tech Stack

- **R / Shiny** — application framework
- **ggplot2** — scientific visualization
- **dplyr** — data manipulation
- **knitr / R Markdown** — embedded vignettes and mathematical notation
- **nls / lm** — nonlinear and linear least-squares fitting
- **Fortran** (historical) — original 1974 algorithm, preserved in the appendix

File: inst/extdata/sintering_data.csv
Sample,t,y,Type,Dope
120,0,0.04,LindeA,Pure
120,10,0.045,LindeA,Pure
120,20,0.065,LindeA,Pure
120,30,0.09,LindeA,Pure
120,40,0.135,LindeA,Pure
120,50,0.2,LindeA,Pure
120,60,0.28,LindeA,Pure
120,70,0.43,LindeA,Pure
120,80,0.57,LindeA,Pure
120,90,0.68,LindeA,Pure
120,100,0.75,LindeA,Pure
120,110,0.82,LindeA,Pure
120,120,0.885,LindeA,Pure
120,150,0.94,LindeA,Pure
120,180,0.96,LindeA,Pure
65,20,0.05,LindeA,Y2O3
65,30,0.11,LindeA,Y2O3
65,40,0.185,LindeA,Y2O3
65,50,0.31,LindeA,Y2O3
65,55,0.375,LindeA,Y2O3
65,60,0.445,LindeA,Y2O3
65,65,0.52,LindeA,Y2O3
65,70,0.63,LindeA,Y2O3
65,80,0.8,LindeA,Y2O3
65,90,0.92,LindeA,Y2O3
65,100,0.97,LindeA,Y2O3
65,110,0.98,LindeA,Y2O3
65,120,0.99,LindeA,Y2O3
65,150,0.999,LindeA,Y2O3
70,0,0.175,LindeA,SnO2
70,10,0.265,LindeA,SnO2
70,20,0.4,LindeA,SnO2
70,25,0.495,LindeA,SnO2
70,30,0.62,LindeA,SnO2
70,40,0.79,LindeA,SnO2
70,50,0.895,LindeA,SnO2
70,60,0.95,LindeA,SnO2
70,70,0.955,LindeA,SnO2
70,80,0.97,LindeA,SnO2
70,90,0.98,LindeA,SnO2
70,100,0.99,LindeA,SnO2
70,110,0.999,LindeA,SnO2
70,120,0.999,LindeA,SnO2
84,0,0.045,Cera,SnO2
84,20,0.17,Cera,SnO2
84,30,0.24,Cera,SnO2
84,40,0.37,Cera,SnO2
84,45,0.48,Cera,SnO2
84,50,0.525,Cera,SnO2
84,55,0.6,Cera,SnO2
84,60,0.725,Cera,SnO2
84,70,0.86,Cera,SnO2
84,80,0.965,Cera,SnO2
84,120,0.99,Cera,SnO2
84,150,0.999,Cera,SnO2
80,25,0.04,Cera,Y2O3
80,30,0.055,Cera,Y2O3
80,40,0.11,Cera,Y2O3
80,50,0.19,Cera,Y2O3
80,60,0.325,Cera,Y2O3
80,64,0.41,Cera,Y2O3
80,66,0.45,Cera,Y2O3
80,70,0.525,Cera,Y2O3
80,75,0.6,Cera,Y2O3
80,80,0.7,Cera,Y2O3
80,90,0.87,Cera,Y2O3
80,100,0.94,Cera,Y2O3
80,110,0.96,Cera,Y2O3
80,120,0.98,Cera,Y2O3
80,150,0.999,Cera,Y2O3
127,15,0.04,Cera,Pure
127,20,0.07,Cera,Pure
127,30,0.14,Cera,Pure
127,40,0.225,Cera,Pure
127,60,0.395,Cera,Pure
127,65,0.45,Cera,Pure
127,70,0.525,Cera,Pure
127,80,0.7,Cera,Pure
127,90,0.82,Cera,Pure
127,100,0.91,Cera,Pure
127,110,0.955,Cera,Pure
127,120,0.975,Cera,Pure
127,130,0.98,Cera,Pure
127,140,0.99,Cera,Pure
127,150,1,Cera,Pure
