Repository: seanvig/sintering

# Sintering

An interactive R Shiny application for modeling the kinetics of rapid alumina sintering, based on the 1974 doctoral thesis of Dennis H. Taylor.

**[View the published app](https://seanvig.shinyapps.io/sintering/)**

## Background

Sintering is the process of forming a solid mass from ceramic powder by heating it below the melting point — atoms diffuse and fuse particles together without liquefaction. This app modernizes Dennis Taylor's original research on rapid sintering of alumina (Al₂O₃), examining how trace dopants (Y₂O₃, SnO₂) affect sintering kinetics across three alumina particle morphologies (Linde A/B, Cera, and Fused).

The project was rebuilt by Sean Taylor (2017–2021) to translate his father's Fortran-based dynamic programming algorithm into interactive R code and to make the original research accessible as a living, exploratory tool.

## Features

- **Qualitative Comparisons** — side-by-side plots of sintering curves across dopant types and alumina morphologies
- **Kinetics Modeling** — interactive curve fitting using a two-phase composite model:
  - Non-isothermal phase: exponential growth `Y = A·eᴷᵗ`
  - Isothermal phase: Johnson's equation `Y = 1 − B·e^(−Jt^n)`
- **Dynamic Programming Optimization** — automatically finds the inflection point that minimizes combined sum of squared residuals across both fitted curves
- **Manual Parameter Tuning** — adjust A, K, B, J coefficients interactively and observe the effect in real time
- **Vignettes** — embedded mathematical derivations, historical context, and the original 1974 Fortran code

## Data

Experimental measurements were digitized manually from figures in Dennis Taylor's published thesis. Measurements are normalized to dimensionless ratios:

- `y = ΔL / ΔL_m` (normalized shrinkage)
- `t = (t − t₀) / t₀` (normalized time)

The dataset covers multiple alumina samples across dopant concentrations and particle morphologies.

# Clone the repo and open in RStudio, then run:
shiny::runApp("app.R")
```

## Usage

Launch the app and navigate the four tabs:

| Tab | Contents |
|-----|----------|
| Introduction | Background on alumina, sintering physics, and the original thesis |
| Qualitative Comparisons | Plots comparing sintering rates across dopants and alumina types |
| Modeling | Interactive curve fitting with parameter controls and R² display |
| More | Appendices, Fortran source code, R equivalents, gallery, and background story |

## Tech Stack

- **R / Shiny** — application framework
- **ggplot2** — scientific visualization
- **dplyr** — data manipulation
- **knitr / R Markdown** — embedded vignettes and mathematical notation
- **nls / lm** — nonlinear and linear least-squares fitting
- **Fortran** (historical) — original 1974 algorithm, preserved in the appendix

File: vignettes/chapter7.Rmd
---
title: "Chapter 7"
author: "Dennis Taylor"
date: "12/26/2020"
output: html_document
---

```{r setup, include=FALSE}
knitr::opts_chunk$set(echo = TRUE)
```

## TL;DR

Since this was the first study to perform such a well controlled study of sintering rates, the curves looked very different from those previously reported and described. So none of the mathematics used to describe those curves was applicable. Therefore, in this chapter Dennis made some qualitative comparisons.

In general:
1. Pure Cera alumina has a faster rate of sintering than pure Linde.

2. Y<sub>2</sub>O<sub>3</sub> and SnO<sub>2</sub> increase the sintering rate of both aluminas, with the Y<sub>2</sub>O<sub>3</sub> increasing it possibly just slightly more than the SnO<sub>2</sub>. The doped Cera aluminum has a similar or possibly just slightly higher rate than the doped Linde.


## Results
_Excerpt from Chapter 7 of Dennis' thesis._


Examples of the type of sintering curves obtained in this study are given in Fig. 7.1 for Linde and Fused aluminas. Curves for Cera powder are very similar to those for Linde and are excluded for clarity. As presented in the figure, the curves have been normalized according to their measured diametrical shrinkage and so should all have the same magnitude. The differences in magnitudes observed are thought to reflect the effects of any sintering or de-sintering which may have occurred subsequent to the first 2 or 3 minutes of sintering as well as the difficulty in resetting the dilatometer to exactly the same sensitivity from run to run. Nevertheless, as explained in the previous section, the shapes of the curves are expected to be accurate. Possible exceptions to this expectation in Fig. 7.1 are the portion of the SnO<sub>2</sub> doped Linde curve represented by the dotted line and the entire Y<sub>2</sub>O<sub>3</sub> doped Fused curve. The shape of the SnO<sub>2</sub> Linde curve before 30 seconds was obscured by the changing null described in the last section and so is presented only as an estimate. The Y<sub>2</sub>O<sub>3</sub> Fused curve is the result of window fogging which has already been explained. 


An interesting feature of Fig. 7.1 is the relative position of the different curves along the time axis. For each of the aluminas used in this study, the SnO<sub>2</sub> doped samples began sintering earlier than the other samples, followed in order by the Y<sub>2</sub>O<sub>3</sub> doped and then the pure specimens. Relative to types of alumina used, the Fused aluminas clearly began sintering after the others, reflecting its larger particle size. The comparison between the Linde and Cera aluminas, except for the SnO<sub>2</sub> samples, is ambiguous and would require more data in order to determine which alumina begins sintering first. However, in the case of SnO<sub>2</sub> doping, the Linde samples consistently began sintering earlier than the Cera.


The "S" shape of the curves is not typical of isothermal sintering kinetics. Reasons for this and for the explanation of the "computer best fit" data will be discussed later in detail. However, because of this, the curves were not describable by existing kinetic equations, and hence the familiar kinetic comparisons from straight lines obtained by plotting shrinkage versus some function of time were not possible. Instead, a qualitative check on the relative sintering rates was botained by reducing the curves and then superimposing one upon the other to determine the one with the highest rate. Reducing the curves was accomplished by plotting the data as $\frac{\Delta L}{\Delta L_m} \propto \frac{\Delta V}{\Delta V_m}$ vs. $\frac{t-t_o}{t_o}$ (see Chapter 8 for an explanation of this form).


The reduced curves for pure, Y<sub>2</sub>O<sub>3</sub> and SnO<sub>2</sub> doped samples of both Linde and Cera aluminas are shown in Figs. 7.2-7.7. In Figs. 7.8-7.12 the curves for the individual samples are superimposed on each other in different combinations in order to get the various rate comparisons. Note that to facilitate comparison, the curves were shifted the appropriate distance along the time axis. The time axis, then is only relative.


As indicated in Fig. 7.1, little usable kinetics data was obtained for the Fused alumina.

Table 7.1 gives the results of this qualitative comparison. It appears that in general,

1. Pure Cera alumina has a faster rate of sintering than pure Linde.

2. Y<sub>2</sub>O<sub>3</sub> and SnO<sub>2</sub> increase the sintering rate of both aluminas, with the Y<sub>2</sub>O<sub>3</sub> increasing it possibly just slightly more than the SnO<sub>2</sub>. The doped Cera aluminum has a similar or possibly just slightly higher rate than the doped Linde.

File: vignettes/chapter8.2.Rmd
---
title: "Sintering Kinetics"
author: "Dennis Taylor"
date: "April 1974"
output: html_document
---
```{r setup, include=FALSE}
knitr::opts_chunk$set(echo = TRUE)
```

## TL;DR

Previous studies propose that isothermal (constant temperature) sintering curves can be described by the Johnson's equation:
$$ y = 1-Be^{-Jt^n}$$
The data obtained by Dennis didn't quite fit this model. Instead he shaw distinctive "S" shaped curves. The upper-right half of the curve was similar to the standardly accepted Johnson's equation. Dennis therefore reasoned that that the lower-left half of the curve was due to some non-isothermal (non-constant temperature) sintering, but once an isothermal condition was acheived, Johnson's equation took over. If he could demonstrate that such a composite model produced a resonable fit of the data, then this would support his hypothesis. So he wrote a computer program to try find a good fit of the model.

To do this he needed to

1. Pick an inflection point.
2. Fit the data left of the inflection to a vanilla log function of the form $y=Ae^{Kt}$
3. Fit the data right of the inflection to the Johnson's equation described above
4. Find the $R^2$ for the combined model
4. Repeat, setting different inflection points to determine the optimal inflection point that minimizes the $R^2$ value.

## 8.2 Sintering Kinetics
_Excerpt from Chapter 8 of Dennis' thesis._

As mentioned earlier, the "S" shape of the sintering curves obtained in this investigation, although seen to a lesser extent by some other workers using rapid heating rates, are not typical of those kinetics which have been treated theoretically. Hence none of the sintering equations available were able to describe these results. It was felt necessary , therefore, to examine the curves for some theoretical basis before attempting to interpret them.

It was recognized that the sintering curves  may have been a composite of, say, tow different conditions of sintering. For example, the initial portion of these curves is similar to those for constant rate of heating experiments. It was reasoned, therefore, that the first portion of the curve -- up to the inflexion point -- represents a region of change-over from non-isothermal to isothermal sintering. The portion of the curves after the inflexion point, may then obey some of the isothermal sintering laws found in the literature.

Johnson has developed a differential isothermal sintering law which is based on instantaneous values of the shrinkage rate and geometric parameters of the actual instantaneous microstructure, rahter than on parameters of an ideal "model" structure. It is, therefore, quite general to all stages of sintering and superior to Coble's model equation. Because of the generality of Johnson's equation, it was the author's reasoning that if the above interpretation of the sintering curves in this study is correct, i.e. that they comprise both nonisothermal and isothermal segments, then an integrated form of Johnson's equation ought to describe the curves from approximately the point of inflexion onward. If another function is chosen to describe the so-called "non-isothermal" segment of curves, then using a numerical technique known as "dynamic programming", a computer best fit of both functions to the curves can be obtained which shows how well they collectively describe the complete sintering kinetics. A good fit would be regarded as significant evidence that the above interpretation of the nature of the curves is correct.

...

The pre-inflexion segment of the curve is complex because it is not isothermal and is not heating at a constant rate. Because of this and because we are primarily interested only in the post-inflexion segment, we arbitrarily shoose the function
$$Y=Ae^{K\frac{t-t_o}{t_o}}$$
to define the pre-inflexion segment of the sintering curves to facilitate analysis of the curves on the computer.

A summary of the "dynamic programming" technique used in fitting the mathematical functions chosen above to the sintering curves is presented here. Details may be found in Appendix II along with the computer program developed.

* Appendix II included in another tab of this app*
